Repository: adasrfqaf/Ti-alloy-ML-framework

# Ti-Alloy-ML-Framework
> A machine learning framework for predicting hydrogen storage performance of Ti-based alloys from small experimental datasets.

##  Overview

This repository contains the complete code and data for the paper:
> **Predicting Ti-Based Hydrogen Storage Alloy Performance from Small Experimental Datasets: A Machine Learning Framework with Phase‑stratified Modeling and Adaptive Augmentation**

The framework integrates phase-stratified modeling, adaptive data augmentation, and hierarchical multi-model screening to address the dual challenges of multiphase heterogeneity and small-sample overfitting.

##  Key Features

- **Phase-stratified modeling** for BCC, TiFe, and C14 Laves phases
- **Four data augmentation strategies**: GN, SMOTER, SMOTER-GN, and SMOGN
- **Hierarchical model screening** with XGBoost, GBDT, RF, SVR, LGBM, and MLP
- **SHAP-based feature attribution** for model interpretability
- **Candidate alloy screening** for experimental guidance

##  Repository Structure

```
Ti-alloy-ML-framework/
├── Unaugmented Dataset/          # Raw experimental data
├── Adaptive Dataset Augmentation/ # Augmented datasets
├── Global mixed training/        # Baseline global models
├── Material Screening/           # Candidate alloy screening scripts
├── experimental data figure/     # Visualization scripts
└── README.md
```

### Prerequisites
- Python 3.8+
- Required packages: 
  - `numpy`, `pandas` – data manipulation
  - `scikit-learn` – provides Random Forest (RF), Support Vector Regression (SVR), Multi-layer Perceptron (MLP), Gradient Boosting Decision Tree (GBDT), and PCA
  - `xgboost` – XGBoost model
  - `lightgbm` – LightGBM model
  - `shap` – SHAP feature attribution

### Quick Example
```python

# Example: Train a model on BCC phase data
from models import train_phase_model
model = train_phase_model(phase="BCC", augmentation="SMOGN")
```

##  Results

Under the current dataset split, the test-set $R^2$ exceeds 0.93 for all three phases, with overfitting gap $\Delta R^2$ maintained below 0.05.

##  Citation

If you use this code in your research, please cite:

```bibtex
@software{Zhang_Ti-Alloy-ML-Framework_2026,
  author = {Zhang, Yiming},
  title = {Ti-Alloy-ML-Framework},
  version = {1.0.0},
  date = {2026-09-02},
  doi = {10.5281/zenodo.xxxxxxx},
  url = {https://github.com/adasrfqaf/Ti-alloy-ML-framework}
}
```

File: Global mixed training/mixed_alloy_data_english.csv (part 1 of 3)
Test_Temperature_K,Initial_Hydrogen_Pressure_MPa,Hydrogen_Absorption_Cycles,Max_H2_Uptake_wt_pct,Lattice_Parameter_a_A,Lattice_Parameter_c_A,Unit_Cell_Volume_A3,Element_at_pct_Ti,Element_at_pct_V,Element_at_pct_Mn,Element_at_pct_Ce,Element_at_pct_Zr,Element_at_pct_Cr,Element_at_pct_Fe,Element_at_pct_Nb,Element_at_pct_Cu,Element_at_pct_Al,Element_at_pct_Y,Element_at_pct_Ni,Element_at_pct_Mo,Element_at_pct_Co,Element_at_pct_NaN,Element_at_pct_H,Element_at_pct_Li,Element_at_pct_C,Element_at_pct_A,Element_at_pct_I,Element_at_pct_T,Element_at_pct_Ta,Additive_V,Additive_H,Additive_Al,Additive_C,Additive_Co,Additive_Ti,Additive_Zr,Additive_Fe,Additive_Li,Additive_Cu,Additive_Mn,Additive_Cr,Additive_Mo,Additive_Ni,Additive_Ce,Main_Phase,Second_Phase_Al,Second_Phase_Ti2Fe,Second_Phase_Beta_Ti,Second_Phase_Ti4_FeCu_2Ox,Second_Phase_C15,Second_Phase_BCC,Second_Phase_TiFe,Second_Phase_Y2O3,Second_Phase_TiFe2,Second_Phase_FeCr,Second_Phase_Ce,Second_Phase_Ce_Phase,Second_Phase_C14_Laves_Phase,Second_Phase_Ti4Mn2O,Second_Phase_C14_Laves,Second_Phase_ZrMn2,Second_Phase_TiCu,Second_Phase_Ti4Fe2O,Second_Phase_Ti2AlC,Second_Phase_Li3AlH6,Second_Phase_BCC_C14_Laves,Second_Phase_C15_Laves,Second_Phase_LiAlH4,Second_Phase_Ti4Fe,Second_Phase_CeO2,Second_Phase_TiNi,Second_Phase_Alpha_Ti,Second_Phase_TiMn2,Second_Phase_Ti2Fe_Ortho,Second_Phase_BCC_Cubic,Second_Phase_Ni,Second_Phase_Y
298,5.0,2,2.01,4.9828,8.0438,172.92,33.9,15.25,50.85,0.0,0.0,0.0,0.0,0.0,0.0,0.0,0.0,0.0,0.0,0.0,0.0,0.0,0.0,0.0,0.0,0.0,0.0,0,0,0,0,0,0,0,0,0,0,0,0,0,0,0,0,C14 Laves（六方）,0,0,0,0,0,0,0,0,0,0,0,0,0,1,1,0,0,0,0,0,0,0,0,0,0,0,0,0,0,0,0,0
298,5.0,2,2.06,4.9901,8.0482,173.53,33.9,15.25,50.85,0.0,0.0,0.0,0.0,0.0,0.0,0.0,0.0,0.0,0.0,0.0,0.0,0.0,0.0,0.0,0.0,0.0,0.0,0,0,0,0,0,0,0,0,0,0,0,0,0,0,0,0,C14 Laves（六方）,0,0,0,0,0,0,0,0,0,0,0,0,0,1,1,0,0,0,0,0,0,0,0,0,0,0,0,0,0,0,0,0
298,5.0,2,2.09,4.9918,8.0495,173.68,33.9,15.25,50.85,0.0,0.0,0.0,0.0,0.0,0.0,0.0,0.0,0.0,0.0,0.0,0.0,0.0,0.0,0.0,0.0,0.0,0.0,0,0,0,0,0,0,0,0,0,0,0,0,0,0,0,0,C14 Laves（六方）,0,0,0,0,0,0,0,0,0,0,0,0,0,1,1,0,0,0,0,0,0,0,0,0,0,0,0,0,0,0,0,0
298,5.0,2,2.06,4.9925,8.0499,173.73,33.9,15.25,50.85,0.0,0.0,0.0,0.0,0.0,0.0,0.0,0.0,0.0,0.0,0.0,0.0,0.0,0.0,0.0,0.0,0.0,0.0,0,0,0,0,0,0,0,0,0,0,0,0,0,0,0,0,C14 Laves（六方）,0,0,0,0,0,0,0,0,0,0,0,0,0,1,1,0,0,0,0,0,0,0,0,0,0,0,0,0,0,0,0,0
298,5.0,2,1.79,4.9997,8.0505,174.25,33.9,15.25,50.85,0.0,0.0,0.0,0.0,0.0,0.0,0.0,0.0,0.0,0.0,0.0,0.0,0.0,0.0,0.0,0.0,0.0,0.0,0,0,0,0,0,0,0,0,0,0,0,0,0,0,0,0,C14 Laves（六方）,0,0,0,0,0,0,0,0,0,0,0,0,0,0,1,0,0,0,0,0,0,0,0,0,0,0,0,0,0,0,0,0
298,8.0,2,2.16,4.7412,8.0438,156.59,33.9,15.25,50.85,0.0,0.0,0.0,0.0,0.0,0.0,0.0,0.0,0.0,0.0,0.0,0.0,0.0,0.0,0.0,0.0,0.0,0.0,0,0,0,0,0,0,0,0,0,0,0,0,0,0,0,0,C14 Laves（六方）,0,0,0,0,0,0,0,0,0,0,1,0,0,0,1,0,0,0,0,0,0,0,0,0,1,0,0,0,0,0,0,0
298,8.0,2,2.01,4.7363,8.0398,156.19,32.2,15.25,50.85,1.69,0.0,0.0,0.0,0.0,0.0,0.0,0.0,0.0,0.0,0.0,0.0,0.0,0.0,0.0,0.0,0.0,0.0,0,0,0,0,0,0,0,0,0,0,0,0,0,0,0,0,C14 Laves（六方）,0,0,0,0,0,0,0,0,0,0,1,0,0,0,1,0,0,0,0,0,0,0,0,0,1,0,0,0,0,0,0,0
298,8.0,2,1.85,4.7339,8.0308,155.86,30.51,15.25,50.85,3.39,0.0,0.0,0.0,0.0,0.0,0.0,0.0,0.0,0.0,0.0,0.0,0.0,0.0,0.0,0.0,0.0,0.0,0,0,0,0,0,0,0,0,0,0,0,0,0,0,0,0,C14 Laves（六方）,0,0,0,0,0,0,0,0,0,0,1,0,0,0,1,0,0,0,0,0,0,0,0,0,1,0,0,0,0,0,0,0
298,8.0,2,1.66,4.7337,8.0292,155.81,28.81,15.25,50.85,5.08,0.0,0.0,0.0,0.0,0.0,0.0,0.0,0.0,0.0,0.0,0.0,0.0,0.0,0.0,0.0,0.0,0.0,0,0,0,0,0,0,0,0,0,0,0,0,0,0,0,0,C14 Laves（六方）,0,0,0,0,0,0,0,0,0,0,1,0,0,0,1,0,0,0,0,0,0,0,0,0,1,0,0,0,0,0,0,0
298,8.0,2,1.44,4.7484,8.011,156.43,27.12,15.25,50.85,6.78,0.0,0.0,0.0,0.0,0.0,0.0,0.0,0.0,0.0,0.0,0.0,0.0,0.0,0.0,0.0,0.0,0.0,0,0,0,0,0,0,0,0,0,0,0,0,0,0,0,0,C14 Laves（六方）,0,0,0,0,0,0,0,0,0,0,0,0,0,0,1,0,0,0,0,0,0,0,0,0,0,0,0,0,0,0,0,0
313,5.0,2,2.03,4.99,8.041,173.2,33.9,15.25,50.85,0.0,0.0,0.0,0.0,0.0,0.0,0.0,0.0,0.0,0.0,0.0,0.0,0.0,0.0,0.0,0.0,0.0,0.0,0,0,0,0,0,0,0,0,0,0,0,0,0,0,0,0,C14 Laves（六方）,0,0,0,0,0,0,0,0,0,0,0,0,0,0,1,0,0,0,0,0,0,0,0,0,0,0,0,0,0,0,0,0
313,5.0,2,1.79,4.996,8.048,173.9,32.2,15.25,50.85,0.0,1.69,0.0,0.0,0.0,0.0,0.0,0.0,0.0,0.0,0.0,0.0,0.0,0.0,0.0,0.0,0.0,0.0,0,0,0,0,0,0,0,0,0,0,0,0,0,0,0,0,C14 Laves（六方）,0,0,0,0,0,0,0,0,0,0,0,0,0,0,1,0,0,0,0,0,0,0,0,0,0,0,0,0,0,0,0,0
313,5.0,2,2.07,5.002,8.055,174.5,30.51,15.25,50.85,0.0,3.39,0.0,0.0,0.0,0.0,0.0,0.0,0.0,0.0,0.0,0.0,0.0,0.0,0.0,0.0,0.0,0.0,0,0,0,0,0,0,0,0,0,0,0,0,0,0,0,0,C14 Laves（六方）,0,0,0,0,0,0,0,0,0,0,0,0,0,0,1,0,0,0,0,0,0,0,0,0,0,0,0,0,0,0,0,0
313,5.0,2,1.95,5.022,8.063,176.2,28.81,15.25,50.85,0.0,5.08,0.0,0.0,0.0,0.0,0.0,0.0,0.0,0.0,0.0,0.0,0.0,0.0,0.0,0.0,0.0,0.0,0,0,0,0,0,0,0,0,0,0,0,0,0,0,0,0,C14 Laves（六方）,0,0,0,0,0,0,0,0,0,0,0,0,0,0,1,0,0,0,0,0,0,0,0,0,0,0,0,0,0,0,0,0
313,5.0,2,2.02,5.044,8.071,177.7,27.12,15.25,50.85,0.0,6.78,0.0,0.0,0.0,0.0,0.0,0.0,0.0,0.0,0.0,0.0,0.0,0.0,0.0,0.0,0.0,0.0,0,0,0,0,0,0,0,0,0,0,0,0,0,0,0,0,C14 Laves（六方）,0,0,0,0,0,0,0,0,0,0,0,0,0,0,1,0,0,0,0,0,0,0,0,0,0,0,0,0,0,0,0,0
313,5.0,2,2.07,5.002,8.055,174.5,30.51,15.25,50.85,0.0,3.39,0.0,0.0,0.0,0.0,0.0,0.0,0.0,0.0,0.0,0.0,0.0,0.0,0.0,0.0,0.0,0.0,0,0,0,0,0,0,0,0,0,0,0,0,0,0,0,0,C14 Laves（六方）,0,0,0,0,0,0,0,0,0,0,1,0,0,0,1,0,0,0,0,0,0,0,0,0,1,0,0,0,0,0,0,0
298,5.0,2,2.1,4.8588,8.5133,174.18,32.2,15.25,50.85,1.69,0.0,0.0,0.0,0.0,0.0,0.0,0.0,0.0,0.0,0.0,0.0,0.0,0.0,0.0,0.0,0.0,0.0,0,0,0,0,0,0,0,0,0,0,0,0,0,0,0,0,C14 Laves（六方）,0,0,0,0,0,0,0,0,0,0,1,0,0,0,1,0,0,0,0,0,0,0,0,0,1,0,0,0,0,0,0,0
298,5.0,2,1.97,4.8594,8.5193,174.35,32.2,15.25,49.15,1.69,0.0,1.69,0.0,0.0,0.0,0.0,0.0,0.0,0.0,0.0,0.0,0.0,0.0,0.0,0.0,0.0,0.0,0,0,0,0,0,0,0,0,0,0,0,0,0,0,0,0,C14 Laves（六方）,0,0,0,0,0,0,0,0,0,0,1,0,0,0,1,0,0,0,0,0,0,0,0,0,1,0,0,0,0,0,0,0
298,5.0,2,2.12,4.8612,8.5329,174.5,32.2,15.25,47.46,1.69,0.0,3.39,0.0,0.0,0.0,0.0,0.0,0.0,0.0,0.0,0.0,0.0,0.0,0.0,0.0,0.0,0.0,0,0,0,0,0,0,0,0,0,0,0,0,0,0,0,0,C14 Laves（六方）,0,0,0,0,0,0,0,0,0,0,1,0,0,0,1,0,0,0,0,0,0,0,0,0,1,0,0,0,0,0,0,0
298,5.0,2,2.03,4.8629,8.5516,175.01,32.2,15.25,45.76,1.69,0.0,5.08,0.0,0.0,0.0,0.0,0.0,0.0,0.0,0.0,0.0,0.0,0.0,0.0,0.0,0.0,0.0,0,0,0,0,0,0,0,0,0,0,0,0,0,0,0,0,C14 Laves（六方）,0,0,0,0,0,0,0,0,0,0,1,0,0,0,1,0,0,0,0,0,0,0,0,0,1,0,0,0,0,0,0,0
298,5.0,2,2.07,4.8788,8.5541,175.38,32.2,15.25,44.07,1.69,0.0,6.78,0.0,0.0,0.0,0.0,0.0,0.0,0.0,0.0,0.0,0.0,0.0,0.0,0.0,0.0,0.0,0,0,0,0,0,0,0,0,0,0,0,0,0,0,0,0,C14 Laves（六方）,0,0,0,0,0,0,0,0,0,0,1,0,0,0,1,0,0,0,0,0,0,0,0,0,1,0,0,0,0,0,0,0
303,5.0,2,1.89,4.8724,7.9924,164.32,32.2,15.25,50.85,1.69,0.0,0.0,0.0,0.0,0.0,0.0,0.0,0.0,0.0,0.0,0.0,0.0,0.0,0.0,0.0,0.0,0.0,0,0,0,0,0,0,0,0,0,0,0,0,0,0,0,0,C14 Laves（六方）,0,0,0,0,0,0,0,0,0,0,1,0,0,0,1,0,0,0,0,0,0,0,0,0,1,0,0,0,0,0,0,0
303,5.0,2,2.1,4.8785,7.9998,164.89,32.2,15.25,49.15,1.69,0.0,0.0,1.69,0.0,0.0,0.0,0.0,0.0,0.0,0.0,0.0,0.0,0.0,0.0,0.0,0.0,0.0,0,0,0,0,0,0,0,0,0,0,0,0,0,0,0,0,C14 Laves（六方）,0,0,0,0,0,0,0,0,0,0,1,0,0,0,1,0,0,0,0,0,0,0,0,0,1,0,0,0,0,0,0,0
303,5.0,2,1.82,4.8793,8.0011,164.97,32.2,15.25,47.46,1.69,0.0,0.0,3.39,0.0,0.0,0.0,0.0,0.0,0.0,0.0,0.0,0.0,0.0,0.0,0.0,0.0,0.0,0,0,0,0,0,0,0,0,0,0,0,0,0,0,0,0,C14 Laves（六方）,0,0,0,0,0,0,0,0,0,0,1,0,0,0,1,0,0,0,0,0,0,0,0,0,1,0,0,0,0,0,0,0
303,5.0,2,1.69,4.8781,7.9987,164.84,32.2,15.25,45.76,1.69,0.0,0.0,5.08,0.0,0.0,0.0,0.0,0.0,0.0,0.0,0.0,0.0,0.0,0.0,0.0,0.0,0.0,0,0,0,0,0,0,0,0,0,0,0,0,0,0,0,0,C14 Laves（六方）,0,0,0,0,0,0,0,0,0,0,1,0,0,0,1,0,0,0,0,0,0,0,0,0,1,0,0,0,0,0,0,0
303,5.0,2,1.53,4.8887,8.0084,165.76,32.2,15.25,44.07,1.69,0.0,0.0,6.78,0.0,0.0,0.0,0.0,0.0,0.0,0.0,0.0,0.0,0.0,0.0,0.0,0.0,0.0,0,0,0,0,0,0,0,0,0,0,0,0,0,0,0,0,C14 Laves（六方）,0,0,0,0,0,0,0,0,0,0,0,0,0,1,1,0,0,0,0,0,0,0,0,0,0,0,0,0,0,0,0,0
298,5.0,2,2.18,4.8981,8.0365,166.98,30.51,15.25,50.85,0.0,3.39,0.0,0.0,0.0,0.0,0.0,0.0,0.0,0.0,0.0,0.0,0.0,0.0,0.0,0.0,0.0,0.0,0,0,0,0,0,0,0,0,0,0,0,0,0,0,0,0,C14 Laves（六方）,0,0,0,0,0,0,0,0,0,0,0,0,0,1,1,0,0,0,0,0,0,0,0,0,0,0,0,0,0,0,0,0
298,5.0,2,2.07,4.8993,8.0391,167.12,30.51,15.25,49.15,0.0,3.39,1.69,0.0,0.0,0.0,0.0,0.0,0.0,0.0,0.0,0.0,0.0,0.0,0.0,0.0,0.0,0.0,0,0,0,0,0,0,0,0,0,0,0,0,0,0,0,0,C14 Laves（六方）,0,0,0,0,0,0,0,0,0,0,0,0,0,1,1,0,0,0,0,0,0,0,0,0,0,0,0,0,0,0,0,0
298,5.0,2,2.13,4.8997,8.0386,167.13,30.51,15.25,47.46,0.0,3.39,3.39,0.0,0.0,0.0,0.0,0.0,0.0,0.0,0.0,0.0,0.0,0.0,0.0,0.0,0.0,0.0,0,0,0,0,0,0,0,0,0,0,0,0,0,0,0,0,C14 Laves（六方）,0,0,0,0,0,0,0,0,0,0,0,0,0,1,1,0,0,0,0,0,0,0,0,0,0,0,0,0,0,0,0,0
298,5.0,2,2.16,4.9006,8.0398,167.22,30.51,15.25,45.76,0.0,3.39,5.08,0.0,0.0,0.0,0.0,0.0,0.0,0.0,0.0,0.0,0.0,0.0,0.0,0.0,0.0,0.0,0,0,0,0,0,0,0,0,0,0,0,0,0,0,0,0,C14 Laves（六方）,0,0,0,0,0,0,0,0,0,0,0,0,0,1,1,0,0,0,0,0,0,0,0,0,0,0,0,0,0,0,0,0
298,5.0,2,2.21,4.9017,8.042,167.34,30.51,15.25,44.07,0.0,3.39,6.78,0.0,0.0,0.0,0.0,0.0,0.0,0.0,0.0,0.0,0.0,0.0,0.0,0.0,0.0,0.0,0,0,0,0,0,0,0,0,0,0,0,0,0,0,0,0,C14 Laves（六方）,0,0,0,0,0,0,0,0,0,0,0,0,0,1,1,0,0,0,0,0,0,0,0,0,0,0,0,0,0,0,0,0
303,5.0,2,2.08,4.8999,8.0411,167.2,30.51,15.25,50.85,0.0,3.39,0.0,0.0,0.0,0.0,0.0,0.0,0.0,0.0,0.0,0.0,0.0,0.0,0.0,0.0,0.0,0.0,0,0,0,0,0,0,0,0,0,0,0,0,0,0,0,0,C14 Laves（六方）,0,0,0,0,0,0,0,0,0,0,0,0,0,1,1,0,0,0,0,0,0,0,0,0,0,0,0,0,0,0,0,0
303,5.0,2,2.13,4.8976,8.0353,166.96,30.51,15.25,49.15,0.0,3.39,0.0,1.69,0.0,0.0,0.0,0.0,0.0,0.0,0.0,0.0,0.0,0.0,0.0,0.0,0.0,0.0,0,0,0,0,0,0,0,0,0,0,0,0,0,0,0,0,C14 Laves（六方）,0,0,0,0,0,0,0,0,0,0,0,0,0,1,1,0,0,0,0,0,0,0,0,0,0,0,0,0,0,0,0,0
303,5.0,2,2.11,4.898,8.0359,166.9,30.51,15.25,47.46,0.0,3.39,0.0,3.39,0.0,0.0,0.0,0.0,0.0,0.0,0.0,0.0,0.0,0.0,0.0,0.0,0.0,0.0,0,0,0,0,0,0,0,0,0,0,0,0,0,0,0,0,C14 Laves（六方）,0,0,0,0,0,0,0,0,0,0,0,0,0,1,1,0,0,0,0,0,0,0,0,0,0,0,0,0,0,0,0,0
303,5.0,2,2.1,4.8973,8.0303,166.88,30.51,15.25,45.76,0.0,3.39,0.0,5.08,0.0,0.0,0.0,0.0,0.0,0.0,0.0,0.0,0.0,0.0,0.0,0.0,0.0,0.0,0,0,0,0,0,0,0,0,0,0,0,0,0,0,0,0,C14 Laves（六方）,0,0,0,0,0,0,0,0,0,0,0,0,0,1,1,0,0,0,0,0,0,0,0,0,0,0,0,0,0,0,0,0
303,5.0,2,2.09,4.8983,8.0313,166.8,30.51,15.25,44.07,0.0,3.39,0.0,6.78,0.0,0.0,0.0,0.0,0.0,0.0,0.0,0.0,0.0,0.0,0.0,0.0,0.0,0.0,0,0,0,0,0,0,0,0,0,0,0,0,0,0,0,0,C14 Laves（六方）,0,0,0,0,0,0,0,0,0,0,0,0,0,0,1,0,0,0,0,0,0,0,0,0,0,0,0,0,0,0,0,0
298,2.5,2,1.9,4.9742,8.1628,174.56,16.67,0.0,33.33,0.0,16.67,33.33,0.0,0.0,0.0,0.0,0.0,0.0,0.0,0.0,0.0,0.0,0.0,0.0,0.0,0.0,0.0,0,0,0,0,0,0,0,0,0,0,0,0,0,0,0,0,C14 Laves（六方）,0,0,0,0,0,0,0,0,0,0,0,0,0,0,1,0,0,0,0,0,0,0,0,0,0,0,0,0,0,0,0,0
298,3.8,2,1.5,4.951,8.1347,172.64,11.04,0.0,33.44,0.0,11.04,33.44,0.0,11.04,0.0,0.0,0.0,0.0,0.0,0.0,0.0,0.0,0.0,0.0,0.0,0.0,0.0,0,0,0,0,0,0,0,0,0,0,0,0,0,0,0,0,C14 Laves（六方）,0,0,0,0,0,0,0,0,0,0,0,0,0,0,1,0,0,0,0,0,0,0,0,0,0,0,0,0,0,0,0,0
274,5.0,2,1.65,4.8714,7.9902,164.2,33.28,0.0,9.51,0.0,3.33,34.87,19.02,0.0,0.0,0.0,0.0,0.0,0.0,0.0,0.0,0.0,0.0,0.0,0.0,0.0,0.0,0,0,0,0,0,0,0,0,0,0,0,0,0,0,0,0,C14 Laves（六方）,0,0,0,0,0,0,0,0,0,0,0,0,0,0,1,0,0,0,0,0,0,0,0,0,0,0,0,0,0,0,0,0
274,5.0,2,1.79,4.8771,7.9997,164.8,34.27,0.0,9.35,0.0,3.43,34.27,18.69,0.0,0.0,0.0,0.0,0.0,0.0,0.0,0.0,0.0,0.0,0.0,0.0,0.0,0.0,0,0,0,0,0,0,0,0,0,0,0,0,0,0,0,0,C14 Laves（六方）,0,0,0,0,0,0,0,0,0,0,0,0,0,0,1,0,0,0,0,0,0,0,0,0,0,0,0,0,0,0,0,0
274,5.0,2,1.71,4.8791,8.0037,165.0,35.22,0.0,9.19,0.0,3.52,33.69,18.38,0.0,0.0,0.0,0.0,0.0,0.0,0.0,0.0,0.0,0.0,0.0,0.0,0.0,0.0,0,0,0,0,0,0,0,0,0,0,0,0,0,0,0,0,C14 Laves（六方）,0,0,0,0,0,0,0,0,0,0,0,0,0,0,1,0,0,0,0,0,0,0,0,0,0,0,0,0,0,0,0,0
274,5.0,2,1.68,4.8802,8.0023,165.1,36.14,0.0,9.04,0.0,3.61,33.13,18.07,0.0,0.0,0.0,0.0,0.0,0.0,0.0,0.0,0.0,0.0,0.0,0.0,0.0,0.0,0,0,0,0,0,0,0,0,0,0,0,0,0,0,0,0,C14 Laves（六方）,0,0,0,0,0,0,0,0,0,0,0,0,0,0,1,0,0,0,0,0,0,0,0,0,0,0,0,0,0,0,0,0
274,5.0,2,1.79,4.8771,7.9997,164.8,34.27,0.0,9.35,0.0,3.43,34.27,18.69,0.0,0.0,0.0,0.0,0.0,0.0,0.0,0.0,0.0,0.0,0.0,0.0,0.0,0.0,0,0,0,0,0,0,0,0,0,0,0,0,0,0,0,0,C14 Laves（六方）,0,0,0,0,0,0,0,0,0,0,0,0,0,0,1,0,0,0,0,0,0,0,0,0,0,0,0,0,0,0,0,0
274,5.0,2,1.92,4.8882,8.0168,165.9,34.27,0.0,9.35,0.0,3.43,40.5,12.46,0.0,0.0,0.0,0.0,0.0,0.0,0.0,0.0,0.0,0.0,0.0,0.0,0.0,0.0,0,0,0,0,0,0,0,0,0,0,0,0,0,0,0,0,C14 Laves（六方）,0,0,0,0,0,0,0,0,0,0,0,0,0,0,1,0,0,0,0,0,0,0,0,0,0,0,0,0,0,0,0,0
274,5.0,2,2.0,4.8965,8.0255,166.6,34.27,0.0,9.35,0.0,3.43,46.73,6.23,0.0,0.0,0.0,0.0,0.0,0.0,0.0,0.0,0.0,0.0,0.0,0.0,0.0,0.0,0,0,0,0,0,0,0,0,0,0,0,0,0,0,0,0,C14 Laves（六方）,0,0,0,0,0,0,0,0,0,0,0,0,0,0,1,0,0,0,0,0,0,0,0,0,0,0,0,0,0,0,0,0
243,10.0,2,1.81,4.8626,7.9801,163.41,33.33,0.0,26.67,0.0,0.0,40.0,0.0,0.0,0.0,0.0,0.0,0.0,0.0,0.0,0.0,0.0,0.0,0.0,0.0,0.0,0.0,0,0,0,0,0,0,0,0,0,0,0,0,0,0,0,0,C14 Laves（六方）,0,0,0,0,0,0,0,0,0,0,0,0,0,0,1,0,0,0,0,0,0,0,0,0,0,0,0,0,0,0,0,0
243,10.0,2,1.83,4.8659,7.9854,163.75,33.88,0.0,26.45,0.0,0.0,39.67,0.0,0.0,0.0,0.0,0.0,0.0,0.0,0.0,0.0,0.0,0.0,0.0,0.0,0.0,0.0,0,0,0,0,0,0,0,0,0,0,0,0,0,0,0,0,C14 Laves（六方）,0,0,0,0,0,0,0,0,0,0,0,0,0,0,1,0,0,0,0,0,0,0,0,0,0,0,0,0,0,0,0,0
243,10.0,2,1.86,4.867,7.9877,163.87,34.43,0.0,26.23,0.0,0.0,39.34,0.0,0.0,0.0,0.0,0.0,0.0,0.0,0.0,0.0,0.0,0.0,0.0,0.0,0.0,0.0,0,0,0,0,0,0,0,0,0,0,0,0,0,0,0,0,C14 Laves（六方）,0,0,0,0,0,0,0,0,0,0,0,0,0,0,1,0,0,0,0,0,0,0,0,0,0,0,0,0,0,0,0,0
243,10.0,2,1.88,4.8678,7.9874,163.91,34.96,0.0,26.02,0.0,0.0,39.02,0.0,0.0,0.0,0.0,0.0,0.0,0.0,0.0,0.0,0.0,0.0,0.0,0.0,0.0,0.0,0,0,0,0,0,0,0,0,0,0,0,0,0,0,0,0,C14 Laves（六方）,0,0,0,0,0,0,0,0,0,0,0,0,0,0,1,0,0,0,0,0,0,0,0,0,0,0,0,0,0,0,0,0
243,10.0,2,1.92,4.8693,7.9891,164.05,35.48,0.0,25.81,0.0,0.0,38.71,0.0,0.0,0.0,0.0,0.0,0.0,0.0,0.0,0.0,0.0,0.0,0.0,0.0,0.0,0.0,0,0,0,0,0,0,0,0,0,0,0,0,0,0,0,0,C14 Laves（六方）,0,0,0,0,0,0,0,0,0,0,0,0,0,0,1,0,0,0,0,0,0,0,0,0,0,0,0,0,0,0,0,0
283,10.0,2,1.83,4.8693,7.9891,164.05,35.48,0.0,25.81,0.0,0.0,38.71,0.0,0.0,0.0,0.0,0.0,0.0,0.0,0.0,0.0,0.0,0.0,0.0,0.0,0.0,0.0,0,0,0,0,0,0,0,0,0,0,0,0,0,0,0,0,C14 Laves（六方）,0,0,0,0,0,0,0,0,0,0,0,0,0,0,1,0,0,0,0,0,0,0,0,0,0,0,0,0,0,0,0,0
283,10.0,2,1.62,4.8818,8.0099,165.32,33.87,0.0,25.81,0.0,1.61,38.71,0.0,0.0,0.0,0.0,0.0,0.0,0.0,0.0,0.0,0.0,0.0,0.0,0.0,0.0,0.0,0,0,0,0,0,0,0,0,0,0,0,0,0,0,0,0,C14 Laves（六方）,0,0,0,0,0,0,0,0,0,0,0,0,0,0,1,0,0,0,0,0,0,0,0,0,0,0,0,0,0,0,0,0
283,10.0,2,1.75,4.8922,8.0269,166.37,32.26,0.0,25.81,0.0,3.23,38.71,0.0,0.0,0.0,0.0,0.0,0.0,0.0,0.0,0.0,0.0,0.0,0.0,0.0,0.0,0.0,0,0,0,0,0,0,0,0,0,0,0,0,0,0,0,0,C14 Laves（六方）,0,0,0,0,0,0,0,0,0,0,0,0,0,0,1,0,0,0,0,0,0,0,0,0,0,0,0,0,0,0,0,0
283,10.0,2,1.69,4.9043,8.0467,167.61,30.65,0.0,25.81,0.0,4.84,38.71,0.0,0.0,0.0,0.0,0.0,0.0,0.0,0.0,0.0,0.0,0.0,0.0,0.0,0.0,0.0,0,0,0,0,0,0,0,0,0,0,0,0,0,0,0,0,C14 Laves（六方）,0,0,0,0,0,0,0,0,0,0,0,0,0,0,1,0,0,0,0,0,0,0,0,0,0,0,0,0,0,0,0,0
283,10.0,2,1.81,4.9165,8.066,168.85,29.03,0.0,25.81,0.0,6.45,38.71,0.0,0.0,0.0,0.0,0.0,0.0,0.0,0.0,0.0,0.0,0.0,0.0,0.0,0.0,0.0,0,0,0,0,0,0,0,0,0,0,0,0,0,0,0,0,C14 Laves（六方）,0,0,0,0,0,0,0,0,0,0,0,0,0,0,1,0,0,0,0,0,0,0,0,0,0,0,0,0,0,0,0,0
283,10.0,2,1.85,4.925,8.0803,169.74,27.42,0.0,25.81,0.0,8.06,38.71,0.0,0.0,0.0,0.0,0.0,0.0,0.0,0.0,0.0,0.0,0.0,0.0,0.0,0.0,0.0,0,0,0,0,0,0,0,0,0,0,0,0,0,0,0,0,C14 Laves（六方）,0,0,0,0,0,0,0,0,0,0,0,0,0,0,1,0,0,0,0,0,0,0,0,0,0,0,0,0,0,0,0,0
243,10.0,2,1.92,4.8693,7.9891,164.05,35.48,0.0,25.81,0.0,0.0,38.71,0.0,0.0,0.0,0.0,0.0,0.0,0.0,0.0,0.0,0.0,0.0,0.0,0.0,0.0,0.0,0,0,0,0,0,0,0,0,0,0,0,0,0,0,0,0,C14 Laves（六方）,0,0,0,0,0,0,0,0,0,0,0,0,0,0,1,0,1,0,0,0,0,0,0,0,0,0,0,0,0,0,0,0
243,10.0,2,1.75,4.8701,7.9877,164.07,35.48,0.0,22.58,0.0,0.0,38.71,0.0,0.0,3.23,0.0,0.0,0.0,0.0,0.0,0.0,0.0,0.0,0.0,0.0,0.0,0.0,0,0,0,0,0,0,0,0,0,0,0,0,0,0,0,0,C14 Laves（六方）,0,0,0,0,0,0,0,0,0,0,0,0,0,0,1,0,1,0,0,0,0,0,0,0,0,0,0,0,0,0,0,0
243,10.0,2,1.63,4.8746,7.9926,164.47,35.48,0.0,19.35,0.0,0.0,38.71,0.0,0.0,6.45,0.0,0.0,0.0,0.0,0.0,0.0,0.0,0.0,0.0,0.0,0.0,0.0,0,0,0,0,0,0,0,0,0,0,0,0,0,0,0,0,C14 Laves（六方）,0,0,0,0,0,0,0,0,0,0,0,0,0,0,1,0,1,0,0,0,0,0,0,0,0,0,0,0,0,0,0,0
243,10.0,2,1.46,4.8788,7.9955,164.82,35.48,0.0,16.13,0.0,0.0,38.71,0.0,0.0,9.68,0.0,0.0,0.0,0.0,0.0,0.0,0.0,0.0,0.0,0.0,0.0,0.0,0,0,0,0,0,0,0,0,0,0,0,0,0,0,0,0,C14 Laves（六方）,0,0,0,0,0,0,0,0,0,0,0,0,0,0,1,0,1,0,0,0,0,0,0,0,0,0,0,0,0,0,0,0
243,10.0,2,1.72,4.868,7.9858,163.89,35.48,0.0,25.81,0.0,0.0,35.48,0.0,0.0,3.23,0.0,0.0,0.0,0.0,0.0,0.0,0.0,0.0,0.0,0.0,0.0,0.0,0,0,0,0,0,0,0,0,0,0,0,0,0,0,0,0,C14 Laves（六方）,0,0,0,0,0,0,0,0,0,0,0,0,0,0,1,0,1,0,0,0,0,0,0,0,0,0,0,0,0,0,0,0
243,10.0,2,1.65,4.8673,7.9857,163.84,35.48,0.0,25.81,0.0,0.0,32.26,0.0,0.0,6.45,0.0,0.0,0.0,0.0,0.0,0.0,0.0,0.0,0.0,0.0,0.0,0.0,0,0,0,0,0,0,0,0,0,0,0,0,0,0,0,0,C14 Laves（六方）,0,0,0,0,0,0,0,0,0,0,0,0,0,0,1,0,1,0,0,0,0,0,0,0,0,0,0,0,0,0,0,0
243,10.0,2,1.48,4.8667,7.9844,163.78,35.48,0.0,25.81,0.0,0.0,29.03,0.0,0.0,9.68,0.0,0.0,0.0,0.0,0.0,0.0,0.0,0.0,0.0,0.0,0.0,0.0,0,0,0,0,0,0,0,0,0,0,0,0,0,0,0,0,C14 Laves（六方）,0,0,0,0,0,0,0,0,0,0,0,0,0,0,1,0,0,0,0,0,0,0,0,0,0,0,0,0,0,0,0,0
243,10.0,2,1.92,4.8693,7.9891,164.05,35.48,0.0,25.81,0.0,0.0,38.71,0.0,0.0,0.0,0.0,0.0,0.0,0.0,0.0,0.0,0.0,0.0,0.0,0.0,0.0,0.0,0,0,0,0,0,0,0,0,0,0,0,0,0,0,0,0,C14 Laves（六方）,0,0,0,0,0,0,0,0,0,0,0,0,0,0,1,0,0,0,0,0,0,0,0,0,0,0,0,0,0,0,0,0
243,10.0,2,1.71,4.8824,8.0021,165.2,35.48,0.0,24.19,0.0,0.0,38.71,0.0,0.0,0.0,1.61,0.0,0.0,0.0,0.0,0.0,0.0,0.0,0.0,0.0,0.0,0.0,0,0,0,0,0,0,0,0,0,0,0,0,0,0,0,0,C14 Laves（六方）,0,0,0,0,0,0,0,0,0,0,0,0,0,0,1,0,0,0,0,0,0,0,0,0,0,0,0,0,0,0,0,0
243,10.0,2,1.42,4.8918,8.0092,165.98,35.48,0.0,22.58,0.0,0.0,38.71,0.0,0.0,0.0,3.23,0.0,0.0,0.0,0.0,0.0,0.0,0.0,0.0,0.0,0.0,0.0,0,0,0,0,0,0,0,0,0,0,0,0,0,0,0,0,C14 Laves（六方）,0,0,0,0,0,0,0,0,0,0,0,0,0,0,1,0,0,0,0,0,0,0,0,0,0,0,0,0,0,0,0,0
243,10.0,2,1.58,4.8984,8.0136,166.52,35.48,0.0,20.97,0.0,0.0,38.71,0.0,0.0,0.0,4.84,0.0,0.0,0.0,0.0,0.0,0.0,0.0,0.0,0.0,0.0,0.0,0,0,0,0,0,0,0,0,0,0,0,0,0,0,0,0,C14 Laves（六方）,0,0,0,0,0,0,0,0,0,0,0,0,0,0,1,0,0,0,0,0,0,0,0,0,0,0,0,0,0,0,0,0
243,10.0,2,1.77,4.8829,8.0051,165.29,35.48,0.0,25.81,0.0,0.0,37.1,0.0,0.0,0.0,1.61,0.0,0.0,0.0,0.0,0.0,0.0,0.0,0.0,0.0,0.0,0.0,0,0,0,0,0,0,0,0,0,0,0,0,0,0,0,0,C14 Laves（六方）,0,0,0,0,0,0,0,0,0,0,0,0,0,0,1,0,0,0,0,0,0,0,0,0,0,0,0,0,0,0,0,0
243,10.0,2,1.49,4.8852,8.0013,165.37,35.48,0.0,25.81,0.0,0.0,35.48,0.0,0.0,0.0,3.23,0.0,0.0,0.0,0.0,0.0,0.0,0.0,0.0,0.0,0.0,0.0,0,0,0,0,0,0,0,0,0,0,0,0,0,0,0,0,C14 Laves（六方）,0,0,0,0,0,0,0,0,0,0,0,0,0,0,1,0,0,0,0,0,0,0,0,0,0,0,0,0,0,0,0,0
243,10.0,2,1.4,4.8936,8.0093,166.1,35.48,0.0,25.81,0.0,0.0,33.87,0.0,0.0,0.0,4.84,0.0,0.0,0.0,0.0,0.0,0.0,0.0,0.0,0.0,0.0,0.0,0,0,0,0,0,0,0,0,0,0,0,0,0,0,0,0,C14 Laves（六方）,0,0,0,0,0,0,0,0,0,0,0,0,0,0,1,0,1,0,0,0,0,0,0,0,0,0,0,0,0,0,0,0
243,10.0,2,1.75,4.8701,7.9877,164.07,35.48,0.0,22.58,0.0,0.0,38.71,0.0,0.0,3.23,0.0,0.0,0.0,0.0,0.0,0.0,0.0,0.0,0.0,0.0,0.0,0.0,0,0,0,0,0,0,0,0,0,0,0,0,0,0,0,0,C14 Laves（六方）,0,0,0,0,0,0,0,0,0,0,0,0,0,0,1,0,1,0,0,0,0,0,0,0,0,0,0,0,0,0,0,0
243,10.0,2,1.79,4.8783,8.0032,164.94,33.87,0.0,22.58,0.0,1.61,38.71,0.0,0.0,3.23,0.0,0.0,0.0,0.0,0.0,0.0,0.0,0.0,0.0,0.0,0.0,0.0,0,0,0,0,0,0,0,0,0,0,0,0,0,0,0,0,C14 Laves（六方）,0,0,0,0,0,0,0,0,0,0,0,0,0,0,1,0,1,0,0,0,0,0,0,0,0,0,0,0,0,0,0,0
243,10.0,2,1.87,4.8917,8.0242,166.28,32.26,0.0,22.58,0.0,3.23,38.71,0.0,0.0,3.23,0.0,0.0,0.0,0.0,0.0,0.0,0.0,0.0,0.0,0.0,0.0,0.0,0,0,0,0,0,0,0,0,0,0,0,0,0,0,0,0,C14 Laves（六方）,0,0,0,0,0,0,0,0,0,0,0,0,0,0,1,0,1,0,0,0,0,0,0,0,0,0,0,0,0,0,0,0
243,10.0,2,1.85,4.9002,8.0389,167.17,30.65,0.0,22.58,0.0,4.84,38.71,0.0,0.0,3.23,0.0,0.0,0.0,0.0,0.0,0.0,0.0,0.0,0.0,0.0,0.0,0.0,0,0,0,0,0,0,0,0,0,0,0,0,0,0,0,0,C14 Laves（六方）,0,0,0,0,0,0,0,0,0,0,0,0,0,0,1,0,0,0,0,0,0,0,0,0,0,0,0,0,0,0,0,0
243,10.0,2,1.77,4.8829,8.0051,165.29,35.48,0.0,25.81,0.0,0.0,37.1,0.0,0.0,0.0,1.61,0.0,0.0,0.0,0.0,0.0,0.0,0.0,0.0,0.0,0.0,0.0,0,0,0,0,0,0,0,0,0,0,0,0,0,0,0,0,C14 Laves（六方）,0,0,0,0,0,0,0,0,0,0,0,0,0,0,1,0,0,0,0,0,0,0,0,0,0,0,0,0,0,0,0,0
243,10.0,2,1.82,4.885,8.01,165.54,33.87,0.0,25.81,0.0,1.61,37.1,0.0,0.0,0.0,1.61,0.0,0.0,0.0,0.0,0.0,0.0,0.0,0.0,0.0,0.0,0.0,0,0,0,0,0,0,0,0,0,0,0,0,0,0,0,0,C14 Laves（六方）,0,0,0,0,0,0,0,0,0,0,0,0,0,0,1,0,0,0,0,0,0,0,0,0,0,0,0,0,0,0,0,0
243,10.0,2,1.88,4.8926,8.0272,166.41,32.26,0.0,25.81,0.0,3.23,37.1,0.0,0.0,0.0,1.61,0.0,0.0,0.0,0.0,0.0,0.0,0.0,0.0,0.0,0.0,0.0,0,0,0,0,0,0,0,0,0,0,0,0,0,0,0,0,C14 Laves（六方）,0,0,0,0,0,0,0,0,0,0,0,0,0,0,1,0,0,0,0,0,0,0,0,0,0,0,0,0,0,0,0,0
298,5.0,2,1.79,4.9505,8.1287,172.52,20.0,0.0,46.67,0.0,13.33,20.0,0.0,0.0,0.0,0.0,0.0,0.0,0.0,0.0,0.0,0.0,0.0,0.0,0.0,0.0,0.0,0,0,0,0,0,0,0,0,0,0,0,0,0,0,0,0,C14 Laves（六方）,0,0,0,0,0,0,0,0,0,0,0,0,0,0,1,0,0,0,0,0,0,0,0,0,0,0,0,0,0,0,0,0
323,5.0,2,1.69,4.9505,8.1287,172.52,20.0,0.0,46.67,0.0,13.33,20.0,0.0,0.0,0.0,0.0,0.0,0.0,0.0,0.0,0.0,0.0,0.0,0.0,0.0,0.0,0.0,0,0,0,0,0,0,0,0,0,0,0,0,0,0,0,0,C14 Laves（六方）,0,0,0,0,0,0,0,0,0,0,0,0,0,0,1,0,0,0,0,0,0,0,0,0,0,0,0,0,0,0,0,0
348,5.0,2,1.59,4.9505,8.1287,172.52,20.0,0.0,46.67,0.0,13.33,20.0,0.0,0.0,0.0,0.0,0.0,0.0,0.0,0.0,0.0,0.0,0.0,0.0,0.0,0.0,0.0,0,0,0,0,0,0,0,0,0,0,0,0,0,0,0,0,C14 Laves（六方）,0,0,0,0,0,0,0,1,0,0,0,0,0,0,1,0,0,0,0,0,0,0,0,0,0,0,0,0,0,0,0,1
298,5.0,2,1.95,4.9517,8.1311,172.66,19.6,0.0,46.67,0.0,13.33,20.0,0.0,0.0,0.0,0.0,0.4,0.0,0.0,0.0,0.0,0.0,0.0,0.0,0.0,0.0,0.0,0,0,0,0,0,0,0,0,0,0,0,0,0,0,0,0,C14 Laves（六方）,0,0,0,0,0,0,0,1,0,0,0,0,0,0,1,0,0,0,0,0,0,0,0,0,0,0,0,0,0,0,0,1
323,5.0,2,1.88,4.9517,8.1311,172.66,19.6,0.0,46.67,0.0,13.33,20.0,0.0,0.0,0.0,0.0,0.4,0.0,0.0,0.0,0.0,0.0,0.0,0.0,0.0,0.0,0.0,0,0,0,0,0,0,0,0,0,0,0,0,0,0,0,0,C14 Laves（六方）,0,0,0,0,0,0,0,1,0,0,0,0,0,0,1,0,0,0,0,0,0,0,0,0,0,0,0,0,0,0,0,1
348,5.0,2,1.81,4.9517,8.1311,172.66,19.6,0.0,46.67,0.0,13.33,20.0,0.0,0.0,0.0,0.0,0.4,0.0,0.0,0.0,0.0,0.0,0.0,0.0,0.0,0.0,0.0,0,0,0,0,0,0,0,0,0,0,0,0,0,0,0,0,C14 Laves（六方）,0,0,0,0,0,0,0,1,0,0,0,0,0,0,1,0,0,0,0,0,0,0,0,0,0,0,0,0,0,0,0,1
298,5.0,2,1.96,4.9518,8.1313,172.67,19.0,0.0,46.67,0.0,13.33,20.0,0.0,0.0,0.0,0.0,1.0,0.0,0.0,0.0,0.0,0.0,0.0,0.0,0.0,0.0,0.0,0,0,0,0,0,0,0,0,0,0,0,0,0,0,0,0,C14 Laves（六方）,0,0,0,0,0,0,0,1,0,0,0,0,0,0,1,0,0,0,0,0,0,0,0,0,0,0,0,0,0,0,0,1
323,5.0,2,1.88,4.9518,8.1313,172.67,19.0,0.0,46.67,0.0,13.33,20.0,0.0,0.0,0.0,0.0,1.0,0.0,0.0,0.0,0.0,0.0,0.0,0.0,0.0,0.0,0.0,0,0,0,0,0,0,0,0,0,0,0,0,0,0,0,0,C14 Laves（六方）,0,0,0,0,0,0,0,1,0,0,0,0,0,0,1,0,0,0,0,0,0,0,0,0,0,0,0,0,0,0,0,1
348,5.0,2,1.81,4.9518,8.1313,172.67,19.0,0.0,46.67,0.0,13.33,20.0,0.0,0.0,0.0,0.0,1.0,0.0,0.0,0.0,0.0,0.0,0.0,0.0,0.0,0.0,0.0,0,0,0,0,0,0,0,0,0,0,0,0,0,0,0,0,C14 Laves（六方）,0,0,0,0,0,0,0,1,0,0,0,0,0,0,1,0,0,0,0,0,0,0,0,0,0,0,0,0,0,0,0,1
298,5.0,2,1.98,4.9537,8.1393,172.97,18.4,0.0,46.67,0.0,13.33,20.0,0.0,0.0,0.0,0.0,1.6,0.0,0.0,0.0,0.0,0.0,0.0,0.0,0.0,0.0,0.0,0,0,0,0,0,0,0,0,0,0,0,0,0,0,0,0,C14 Laves（六方）,0,0,0,0,0,0,0,1,0,0,0,0,0,0,1,0,0,0,0,0,0,0,0,0,0,0,0,0,0,0,0,1
323,5.0,2,1.91,4.9537,8.1393,172.97,18.4,0.0,46.67,0.0,13.33,20.0,0.0,0.0,0.0,0.0,1.6,0.0,0.0,0.0,0.0,0.0,0.0,0.0,0.0,0.0,0.0,0,0,0,0,0,0,0,0,0,0,0,0,0,0,0,0,C14 Laves（六方）,0,0,0,0,0,0,0,1,0,0,0,0,0,0,1,0,0,0,0,0,0,0,0,0,0,0,0,0,0,0,0,1
348,5.0,2,1.84,4.9537,8.1393,172.97,18.4,0.0,46.67,0.0,13.33,20.0,0.0,0.0,0.0,0.0,1.6,0.0,0.0,0.0,0.0,0.0,0.0,0.0,0.0,0.0,0.0,0,0,0,0,0,0,0,0,0,0,0,0,0,0,0,0,C14 Laves（六方）,0,0,0,0,0,0,0,1,0,0,0,0,0,0,1,0,0,0,0,0,0,0,0,0,0,0,0,0,0,0,0,1
298,5.0,2,1.9,4.9557,8.1486,173.31,18.0,0.0,46.67,0.0,13.33,20.0,0.0,0.0,0.0,0.0,2.0,0.0,0.0,0.0,0.0,0.0,0.0,0.0,0.0,0.0,0.0,0,0,0,0,0,0,0,0,0,0,0,0,0,0,0,0,C14 Laves（六方）,0,0,0,0,0,0,0,1,0,0,0,0,0,0,1,0,0,0,0,0,0,0,0,0,0,0,0,0,0,0,0,1
323,5.0,2,1.84,4.9557,8.1486,173.31,18.0,0.0,46.67,0.0,13.33,20.0,0.0,0.0,0.0,0.0,2.0,0.0,0.0,0.0,0.0,0.0,0.0,0.0,0.0,0.0,0.0,0,0,0,0,0,0,0,0,0,0,0,0,0,0,0,0,C14 Laves（六方）,0,0,0,0,0,0,0,1,0,0,0,0,0,0,1,0,0,0,0,0,0,0,0,0,0,0,0,0,0,0,0,1
298,5.0,2,1.98,4.9537,8.1393,172.97,18.4,0.0,46.67,0.0,13.33,20.0,0.0,0.0,0.0,0.0,1.6,0.0,0.0,0.0,0.0,0.0,0.0,0.0,0.0,0.0,0.0,0,0,0,0,0,0,0,0,0,0,0,0,0,0,0,0,C14 Laves（六方）,0,0,0,0,0,0,0,0,0,0,0,0,0,1,1,0,0,0,0,0,0,0,0,0,0,0,0,0,0,0,0,0
303,5.0,2,2.01,4.9828,8.0438,172.92,33.9,15.25,50.85,0.0,0.0,0.0,0.0,0.0,0.0,0.0,0.0,0.0,0.0,0.0,0.0,0.0,0.0,0.0,0.0,0.0,0.0,0,0,0,0,0,0,0,0,0,0,0,0,0,0,0,0,C14 Laves（六方）,0,0,0,0,0,0,0,0,0,0,0,0,0,1,1,0,0,0,0,0,0,0,0,0,0,0,0,0,0,0,0,0
303,5.0,2,2.06,4.9901,8.0482,173.53,33.9,15.25,50.85,0.0,0.0,0.0,0.0,0.0,0.0,0.0,0.0,0.0,0.0,0.0,0.0,0.0,0.0,0.0,0.0,0.0,0.0,0,0,0,0,0,0,0,0,0,0,0,0,0,0,0,0,C14 Laves（六方）,0,0,0,0,0,0,0,0,0,0,0,0,0,1,1,0,0,0,0,0,0,0,0,0,0,0,0,0,0,0,0,0
303,5.0,2,2.09,4.9918,8.0495,173.68,33.9,15.25,50.85,0.0,0.0,0.0,0.0,0.0,0.0,0.0,0.0,0.0,0.0,0.0,0.0,0.0,0.0,0.0,0.0,0.0,0.0,0,0,0,0,0,0,0,0,0,0,0,0,0,0,0,0,C14 Laves（六方）,0,0,0,0,0,0,0,0,0,0,0,0,0,1,1,0,0,0,0,0,0,0,0,0,0,0,0,0,0,0,0,0
303,5.0,2,2.06,4.9925,8.0499,173.73,33.9,15.25,50.85,0.0,0.0,0.0,0.0,0.0,0.0,0.0,0.0,0.0,0.0,0.0,0.0,0.0,0.0,0.0,0.0,0.0,0.0,0,0,0,0,0,0,0,0,0,0,0,0,0,0,0,0,C14 Laves（六方）,0,0,0,0,0,0,0,0,0,0,0,0,0,1,1,0,0,0,0,0,0,0,0,0,0,0,0,0,0,0,0,0
303,5.0,2,1.79,4.9997,8.0505,174.25,33.9,15.25,50.85,0.0,0.0,0.0,0.0,0.0,0.0,0.0,0.0,0.0,0.0,0.0,0.0,0.0,0.0,0.0,0.0,0.0,0.0,0,0,0,0,0,0,0,0,0,0,0,0,0,0,0,0,C14 Laves（六方）,0,0,0,0,0,0,0,0,0,0,0,0,0,1,1,0,0,0,0,0,0,0,0,0,0,0,0,0,0,0,0,0
298,3.0,1,1.26,4.961,8.068,171.98,21.0,0.0,0.0,0.0,21.0,0.0,41.0,0.0,0.0,0.0,0.0,17.0,0.0,0.0,0.0,0.0,0.0,0.0,0.0,0.0,0.0,0,0,0,0,0,0,0,0,0,0,0,0,0,0,0,0,C14 Laves（六方）,0,0,0,0,0,1,0,0,0,0,0,0,0,0,1,0,0,0,0,0,0,0,0,0,0,0,0,0,0,0,0,0
298,3.0,2,1.23,4.961,8.068,171.98,21.0,0.0,0.0,0.0,21.0,0.0,41.0,0.0,0.0,0.0,0.0,17.0,0.0,0.0,0.0,0.0,0.0,0.0,0.0,0.0,0.0,0,0,0,0,0,0,0,0,0,0,0,0,0,0,0,0,C14 Laves（六方）,0,0,0,0,0,1,0,0,0,0,0,0,0,0,1,0,0,0,0,0,0,0,0,0,0,0,0,0,0,0,0,0
298,3.0,1,1.58,4.974,8.088,173.31,21.0,4.8,0.0,0.0,21.0,0.0,29.6,0.0,0.0,0.0,0.0,23.6,0.0,0.0,0.0,0.0,0.0,0.0,0.0,0.0,0.0,0,0,0,0,0,0,0,0,0,0,0,0,0,0,0,0,C14 Laves（六方）,0,0,0,0,0,1,0,0,0,0,0,0,0,0,1,0,0,0,0,0,0,0,0,0,0,0,0,0,0,0,0,0
298,3.0,2,1.54,4.974,8.088,173.31,21.0,4.8,0.0,0.0,21.0,0.0,29.6,0.0,0.0,0.0,0.0,23.6,0.0,0.0,0.0,0.0,0.0,0.0,0.0,0.0,0.0,0,0,0,0,0,0,0,0,0,0,0,0,0,0,0,0,C14 Laves（六方）,0,0,0,0,0,1,0,0,0,0,0,0,0,0,1,0,0,0,0,0,0,0,0,0,0,0,0,0,0,0,0,0
298,3.0,1,1.64,4.989,8.126,175.18,21.0,10.4,0.0,0.0,21.0,0.0,17.4,0.0,0.0,0.0,0.0,30.2,0.0,0.0,0.0,0.0,0.0,0.0,0.0,0.0,0.0,0,0,0,0,0,0,0,0,0,0,0,0,0,0,0,0,C14 Laves（六方）,0,0,0,0,0,1,0,0,0,0,0,0,0,0,1,0,0,0,0,0,0,0,0,0,0,0,0,0,0,0,0,0
298,3.0,2,1.61,4.989,8.126,175.18,21.0,10.4,0.0,0.0,21.0,0.0,17.4,0.0,0.0,0.0,0.0,30.2,0.0,0.0,0.0,0.0,0.0,0.0,0.0,0.0,0.0,0,0,0,0,0,0,0,0,0,0,0,0,0,0,0,0,C14 Laves（六方）,0,0,0,0,0,1,0,0,0,0,0,0,0,0,1,0,0,0,0,0,0,0,0,0,0,0,0,0,0,0,0,0
298,3.0,1,1.66,5.005,8.16,177.06,21.0,14.0,0.0,0.0,21.0,0.0,4.3,0.0,0.0,0.0,0.0,39.7,0.0,0.0,0.0,0.0,0.0,0.0,0.0,0.0,0.0,0,0,0,0,0,0,0,0,0,0,0,0,0,0,0,0,C14 Laves（六方）,0,0,0,0,0,1,0,0,0,0,0,0,0,0,1,0,0,0,0,0,0,0,0,0,0,0,0,0,0,0,0,0
298,3.0,2,1.69,5.005,8.16,177.06,21.0,14.0,0.0,0.0,21.0,0.0,4.3,0.0,0.0,0.0,0.0,39.7,0.0,0.0,0.0,0.0,0.0,0.0,0.0,0.0,0.0,0,0,0,0,0,0,0,0,0,0,0,0,0,0,0,0,C14 Laves（六方）,0,0,0,0,0,1,0,0,0,0,0,0,0,0,1,0,0,0,0,0,0,0,0,0,0,0,0,0,0,0,0,0
303,3.0,1,1.38,4.961,8.068,171.98,21.0,0.0,0.0,0.0,21.0,0.0,41.0,0.0,0.0,0.0,0.0,17.0,0.0,0.0,0.0,0.0,0.0,0.0,0.0,0.0,0.0,0,0,0,0,0,0,0,0,0,0,0,0,0,0,0,0,C14 Laves（六方）,0,0,0,0,0,1,0,0,0,0,0,0,0,0,1,0,0,0,0,0,0,0,0,0,0,0,0,0,0,0,0,0
303,3.0,1,1.58,4.974,8.088,173.31,21.0,4.8,0.0,0.0,21.0,0.0,29.6,0.0,0.0,0.0,0.0,23.6,0.0,0.0,0.0,0.0,0.0,0.0,0.0,0.0,0.0,0,0,0,0,0,0,0,0,0,0,0,0,0,0,0,0,C14 Laves（六方）,0,0,0,0,0,1,0,0,0,0,0,0,0,0,1,0,0,0,0,0,0,0,0,0,0,0,0,0,0,0,0,0
303,3.0,1,1.67,4.989,8.126,175.18,21.0,10.4,0.0,0.0,21.0,0.0,17.4,0.0,0.0,0.0,0.0,30.2,0.0,0.0,0.0,0.0,0.0,0.0,0.0,0.0,0.0,0,0,0,0,0,0,0,0,0,0,0,0,0,0,0,0,C14 Laves（六方）,0,0,0,0,0,1,0,0,0,0,0,0,0,0,1,0,0,0,0,0,0,0,0,0,0,0,0,0,0,0,0,0
303,3.0,1,1.68,5.005,8.16,177.06,21.0,14.0,0.0,0.0,21.0,0.0,4.3,0.0,0.0,0.0,0.0,39.7,0.0,0.0,0.0,0.0,0.0,0.0,0.0,0.0,0.0,0,0,0,0,0,0,0,0,0,0,0,0,0,0,0,0,C14 Laves（六方）,0,0,0,0,0,1,0,0,0,0,0,0,0,0,1,0,0,0,0,0,0,0,0,0,0,0,0,0,0,0,0,0
303,3.0,2,1.12,4.961,8.068,171.98,21.0,0.0,0.0,0.0,21.0,0.0,41.0,0.0,0.0,0.0,0.0,17.0,0.0,0.0,0.0,0.0,0.0,0.0,0.0,0.0,0.0,0,0,0,0,0,0,0,0,0,0,0,0,0,0,0,0,C14 Laves（六方）,0,0,0,0,0,1,0,0,0,0,0,0,0,0,1,0,0,0,0,0,0,0,0,0,0,0,0,0,0,0,0,0
303,3.0,2,1.1,4.974,8.088,173.31,21.0,4.8,0.0,0.0,21.0,0.0,29.6,0.0,0.0,0.0,0.0,23.6,0.0,0.0,0.0,0.0,0.0,0.0,0.0,0.0,0.0,0,0,0,0,0,0,0,0,0,0,0,0,0,0,0,0,C14 Laves（六方）,0,0,0,0,0,1,0,0,0,0,0,0,0,0,1,0,0,0,0,0,0,0,0,0,0,0,0,0,0,0,0,0
303,3.0,2,0.91,4.989,8.126,175.18,21.0,10.4,0.0,0.0,21.0,0.0,17.4,0.0,0.0,0.0,0.0,30.2,0.0,0.0,0.0,0.0,0.0,0.0,0.0,0.0,0.0,0,0,0,0,0,0,0,0,0,0,0,0,0,0,0,0,C14 Laves（六方）,0,0,0,0,0,1,0,0,0,0,0,0,0,0,1,0,0,0,0,0,0,0,0,0,0,0,0,0,0,0,0,0
303,3.0,2,0.56,5.005,8.16,177.06,21.0,14.0,0.0,0.0,21.0,0.0,4.3,0.0,0.0,0.0,0.0,39.7,0.0,0.0,0.0,0.0,0.0,0.0,0.0,0.0,0.0,0,0,0,0,0,0,0,0,0,0,0,0,0,0,0,0,C14 Laves（六方）,0,0,0,0,0,1,0,0,0,0,0,0,0,0,1,0,0,0,0,0,0,0,0,0,0,0,0,0,0,0,0,0
298,3.0,1,1.37,4.961,8.068,171.98,21.0,0.0,0.0,0.0,21.0,0.0,41.0,0.0,0.0,0.0,0.0,17.0,0.0,0.0,0.0,0.0,0.0,0.0,0.0,0.0,0.0,0,0,0,0,0,0,0,0,0,0,0,0,0,0,0,0,C14 Laves（六方）,0,0,0,0,0,1,0,0,0,0,0,0,0,0,1,0,0,0,0,0,0,0,0,0,0,0,0,0,0,0,0,0
298,3.0,1,1.72,5.005,8.16,177.06,21.0,14.0,0.0,0.0,21.0,0.0,4.3,0.0,0.0,0.0,0.0,39.7,0.0,0.0,0.0,0.0,0.0,0.0,0.0,0.0,0.0,0,0,0,0,0,0,0,0,0,0,0,0,0,0,0,0,C14 Laves（六方）,0,0,0,0,0,1,0,0,0,0,0,0,0,0,1,0,0,0,0,0,0,0,0,0,0,0,0,0,0,0,0,0
298,3.0,2,1.2,4.961,8.068,171.98,21.0,0.0,0.0,0.0,21.0,0.0,41.0,0.0,0.0,0.0,0.0,17.0,0.0,0.0,0.0,0.0,0.0,0.0,0.0,0.0,0.0,0,0,0,0,0,0,0,0,0,0,0,0,0,0,0,0,C14 Laves（六方）,0,0,0,0,0,1,0,0,0,0,0,0,0,0,1,0,0,0,0,0,0,0,0,0,0,0,0,0,0,0,0,0
288,6.0,1,1.78,4.883,8.0181,165.57,32.26,0.0,38.71,0.0,3.23,25.81,0.0,0.0,0.0,0.0,0.0,0.0,0.0,0.0,0.0,0.0,0.0,0.0,0.0,0.0,0.0,0,0,0,0,0,0,0,0,0,0,0,0,0,0,0,0,C14 Laves（六方）,0,0,0,0,0,0,0,0,0,0,0,0,0,0,1,0,0,0,0,0,0,0,0,0,0,0,0,0,0,0,0,0
288,6.0,5,1.78,4.883,8.0181,165.57,32.26,0.0,38.71,0.0,3.23,25.81,0.0,0.0,0.0,0.0,0.0,0.0,0.0,0.0,0.0,0.0,0.0,0.0,0.0,0.0,0.0,0,0,0,0,0,0,0,0,0,0,0,0,0,0,0,0,C14 Laves（六方）,0,0,0,0,0,0,0,0,0,0,0,0,0,0,1,0,0,0,0,0,0,0,0,0,0,0,0,0,0,0,0,0
288,6.0,3,1.81,4.8873,8.0196,165.83,32.26,0.0,35.48,0.0,3.23,29.03,0.0,0.0,0.0,0.0,0.0,0.0,0.0,0.0,0.0,0.0,0.0,0.0,0.0,0.0,0.0,0,0,0,0,0,0,0,0,0,0,0,0,0,0,0,0,C14 Laves（六方）,0,0,0,0,0,0,0,0,0,0,0,0,0,0,1,0,0,0,0,0,0,0,0,0,0,0,0,0,0,0,0,0
288,6.0,3,1.83,4.89,8.0235,166.16,32.26,0.0,32.26,0.0,3.23,32.26,0.0,0.0,0.0,0.0,0.0,0.0,0.0,0.0,0.0,0.0,0.0,0.0,0.0,0.0,0.0,0,0,0,0,0,0,0,0,0,0,0,0,0,0,0,0,C14 Laves（六方）,0,0,0,0,0,0,0,0,0,0,0,0,0,0,1,0,0,0,0,0,0,0,0,0,0,0,0,0,0,0,0,0
288,6.0,3,1.85,4.8929,8.0329,166.55,32.26,0.0,29.03,0.0,3.23,35.48,0.0,0.0,0.0,0.0,0.0,0.0,0.0,0.0,0.0,0.0,0.0,0.0,0.0,0.0,0.0,0,0,0,0,0,0,0,0,0,0,0,0,0,0,0,0,C14 Laves（六方）,0,0,0,0,0,0,0,0,0,0,0,0,0,0,1,0,0,0,0,0,0,0,0,0,0,0,0,0,0,0,0,0
288,6.0,3,1.74,4.8953,8.0437,166.93,32.26,0.0,25.81,0.0,3.23,38.71,0.0,0.0,0.0,0.0,0.0,0.0,0.0,0.0,0.0,0.0,0.0,0.0,0.0,0.0,0.0,0,0,0,0,0,0,0,0,0,0,0,0,0,0,0,0,C14 Laves（六方）,0,0,0,0,0,0,0,0,0,0,0,0,0,0,1,0,0,0,0,0,0,0,0,0,0,0,0,0,0,0,0,0
288,7.0,4,1.76,4.8796,7.9985,165.02,32.18,0.0,30.65,0.0,6.53,30.65,0.0,0.0,0.0,0.0,0.0,0.0,0.0,0.0,0.0,0.0,0.0,0.0,0.0,0.0,0.0,0,0,0,0,0,0,0,1,0,0,0,0,0,0,0,0,C14 Laves（六方）,0,0,0,0,0,0,0,0,0,0,0,0,0,0,1,0,0,0,0,0,0,0,0,0,0,0,0,0,0,0,0,0
288,6.0,3,1.83,4.891,8.0225,166.16,29.03,0.0,29.03,0.0,12.9,29.03,0.0,0.0,0.0,0.0,0.0,0.0,0.0,0.0,0.0,0.0,0.0,0.0,0.0,0.0,0.0,0,0,0,0,0,0,0,1,0,0,0,0,0,0,0,0,C14 Laves（六方）,0,0,0,0,0,0,0,0,0,0,0,0,0,0,1,0,0,0,0,0,0,0,0,0,0,0,0,0,0,0,0,0
288,6.0,3,1.9,4.9006,8.0344,167.7,26.05,0.0,27.42,0.0,19.11,27.42,0.0,0.0,0.0,0.0,0.0,0.0,0.0,0.0,0.0,0.0,0.0,0.0,0.0,0.0,0.0,0,0,0,0,0,0,0,1,0,0,0,0,0,0,0,0,C14 Laves（六方）,0,0,0,0,0,0,0,0,0,0,0,0,0,0,1,0,0,0,0,0,0,0,0,0,0,0,0,0,0,0,0,0
288,6.0,3,2.02,4.9119,8.0534,168.27,23.23,0.0,25.81,0.0,25.16,25.81,0.0,0.0,0.0,0.0,0.0,0.0,0.0,0.0,0.0,0.0,0.0,0.0,0.0,0.0,0.0,0,0,0,0,0,0,0,1,0,0,0,0,0,0,0,0,C14 Laves（六方）,0,0,0,0,0,0,0,0,0,0,0,0,0,0,1,0,0,0,0,0,0,0,0,0,0,0,0,0,0,0,0,0
288,6.0,1,2.04,4.9078,8.0402,167.72,25.81,25.16,25.81,0.0,2.58,20.65,0.0,0.0,0.0,0.0,0.0,0.0,0.0,0.0,0.0,0.0,0.0,0.0,0.0,0.0,0.0,0,1,0,0,0,0,0,0,0,0,0,0,0,0,0,0,C14 Laves（六方）,0,0,0,0,0,0,0,0,0,0,0,0,0,0,1,0,0,0,0,0,0,0,0,0,0,0,0,0,0,0,0,0
288,6.0,1,1.79,4.8837,8.0212,165.68,25.81,0.0,25.81,0.0,2.58,20.65,25.16,0.0,0.0,0.0,0.0,0.0,0.0,0.0,0.0,0.0,0.0,0.0,0.0,0.0,0.0,0,0,0,0,0,0,0,0,1,0,0,0,0,0,0,0,C14 Laves（六方）,0,0,0,0,0,0,0,0,0,0,0,0,0,0,1,0,0,0,0,0,0,0,0,0,0,0,0,0,0,0,0,0
288,6.0,1,1.86,4.8912,8.0259,166.28,25.81,0.0,25.81,0.0,2.58,20.65,0.0,0.0,0.0,0.0,0.0,25.16,0.0,0.0,0.0,0.0,0.0,0.0,0.0,0.0,0.0,0,0,0,0,0,0,0,0,0,0,0,0,0,0,1,0,C14 Laves（六方）,0,0,0,0,0,0,0,0,0,0,0,0,0,0,1,0,0,0,0,0,0,0,0,0,0,0,0,0,0,0,0,0
288,6.0,1,1.88,4.8971,8.0315,166.8,25.81,0.0,25.81,0.0,2.58,20.65,0.0,0.0,25.16,0.0,0.0,0.0,0.0,0.0,0.0,0.0,0.0,0.0,0.0,0.0,0.0,0,0,0,0,0,0,0,0,0,0,1,0,0,0,0,0,C14 Laves（六方）,0,0,0,0,0,0,0,0,0,0,0,0,0,0,1,0,0,0,0,0,0,0,0,0,0,0,0,0,0,0,0,0
298,4.0,2,2.01,4.9119,8.0439,168.07,28.5,6.0,42.0,0.0,4.5,6.0,0.0,0.0,0.0,0.0,0.0,0.0,13.0,0.0,0.0,0.0,0.0,0.0,0.0,0.0,0.0,0,0,0,0,0,0,0,0,0,0,0,0,0,1,0,0,C14 Laves（六方）,0,0,0,0,0,0,0,0,0,0,0,0,0,0,1,0,0,0,0,0,0,0,0,0,0,0,0,0,0,0,0,0
298,4.0,2,1.97,4.9088,8.0412,167.8,27.58,5.81,43.55,0.0,4.35,5.81,0.0,0.0,0.0,0.0,0.0,0.0,12.9,0.0,0.0,0.0,0.0,0.0,0.0,0.0,0.0,0,0,0,0,0,0,0,0,0,0,0,0,0,1,0,0,C14 Laves（六方）,0,0,0,0,0,0,0,0,0,0,0,0,0,0,1,0,0,0,0,0,0,0,0,0,0,0,0,0,0,0,0,0
298,4.0,2,1.96,4.9077,8.0414,167.74,26.72,5.62,45.0,0.0,4.22,5.62,0.0,0.0,0.0,0.0,0.0,0.0,12.81,0.0,0.0,0.0,0.0,0.0,0.0,0.0,0.0,0,0,0,0,0,0,0,0,0,0,0,0,0,1,0,0,C14 Laves（六方）,0,0,0,0,0,0,0,0,0,0,0,0,0,0,1,0,0,0,0,0,0,0,0,0,0,0,0,0,0,0,0,0
298,5.0,2,3.19,4.992,8.13,175.3,36.86,28.13,7.76,0.0,5.91,9.7,11.64,0.0,0.0,0.0,0.0,0.0,0.0,0.0,0.0,0.0,0.0,0.0,0.0,0.0,0.0,0,0,0,0,0,0,0,1,0,0,0,0,0,0,0,0,C14 Laves（六方）,0,0,0,0,0,1,0,0,0,0,0,0,0,0,1,0,0,0,0,0,0,0,0,0,0,0,0,0,0,0,0,0
298,5.0,2,3.06,5.016,8.161,177.8,36.1,25.65,7.6,0.0,9.75,9.5,11.4,0.0,0.0,0.0,0.0,0.0,0.0,0.0,0.0,0.0,0.0,0.0,0.0,0.0,0.0,0,0,0,0,0,0,0,1,0,0,0,0,0,0,0,0,C14 Laves（六方）,0,0,0,0,0,1,0,0,0,0,0,0,0,0,1,0,0,0,0,0,0,0,0,0,0,0,0,0,0,0,0,0
298,5.0,2,2.92,5.035,8.18,179.6,35.34,23.25,7.44,0.0,13.51,9.3,11.16,0.0,0.0,0.0,0.0,0.0,0.0,0.0,0.0,0.0,0.0,0.0,0.0,0.0,0.0,0,0,0,0,0,0,0,1,0,0,0,0,0,0,0,0,C14 Laves（六方）,0,0,0,0,0,1,0,0,0,0,0,0,0,0,1,0,0,0,0,0,0,0,0,0,0,0,0,0,0,0,0,0
298,5.0,2,2.73,5.052,8.195,181.4,34.58,20.93,7.28,0.0,17.19,9.1,10.92,0.0,0.0,0.0,0.0,0.0,0.0,0.0,0.0,0.0,0.0,0.0,0.0,0.0,0.0,0,0,0,0,0,0,0,1,0,0,0,0,0,0,0,0,C14 Laves（六方）,0,0,0,0,0,1,0,0,0,0,0,0,0,0,1,0,0,0,0,0,0,0,0,0,0,0,0,0,0,0,0,0
303,3.0,2,2.2,3.120981501415769,3.120981501415769,30.4,30.0,30.0,0.0,0.0,0.0,10.0,10.0,20.0,0.0,0.0,0.0,0.0,0.0,0.0,0.0,0.0,0.0,0.0,0.0,0.0,0.0,0,0,0,0,0,0,0,0,0,0,0,0,0,0,0,0,BCC（立方）,0,0,0,0,0,1,0,0,0,0,0,0,0,0,0,0,0,0,0,0,0,0,0,0,0,0,0,0,0,0,0,0
303,3.0,2,3.1,3.171491567537525,3.171491567537525,31.9,35.0,35.0,0.0,0.0,0.0,5.0,5.0,20.0,0.0,0.0,0.0,0.0,0.0,0.0,0.0,0.0,0.0,0.0,0.0,0.0,0.0,0,0,0,0,0,0,0,0,0,0,0,0,0,0,0,0,BCC（立方）,0,0,0,0,0,1,0,0,0,0,0,0,0,0,0,0,0,0,0,0,0,0,0,0,0,0,0,0,0,0,0,0
333,3.0,2,1.95,3.120981501415769,3.120981501415769,30.4,30.0,30.0,0.0,0.0,0.0,10.0,10.0,20.0,0.0,0.0,0.0,0.0,0.0,0.0,0.0,0.0,0.0,0.0,0.0,0.0,0.0,0,0,0,0,0,0,0,0,0,0,0,0,0,0,0,0,BCC（立方）,0,0,0,0,0,1,0,0,0,0,0,0,0,0,0,0,0,0,0,0,0,0,0,0,0,0,0,0,0,0,0,0
363,3.0,2,1.65,3.120981501415769,3.120981501415769,30.4,30.0,30.0,0.0,0.0,0.0,10.0,10.0,20.0,0.0,0.0,0.0,0.0,0.0,0.0,0.0,0.0,0.0,0.0,0.0,0.0,0.0,0,0,0,0,0,0,0,0,0,0,0,0,0,0,0,0,BCC（立方）,0,0,0,0,0,1,0,0,0,0,0,0,0,0,0,0,0,0,0,0,0,0,0,0,0,0,0,0,0,0,0,0
333,3.0,2,2.75,3.171491567537525,3.171491567537525,31.9,35.0,35.0,0.0,0.0,0.0,5.0,5.0,20.0,0.0,0.0,0.0,0.0,0.0,0.0,0.0,0.0,0.0,0.0,0.0,0.0,0.0,0,0,0,0,0,0,0,0,0,0,0,0,0,0,0,0,BCC（立方）,0,0,0,0,0,1,0,0,0,0,0,0,0,0,0,0,0,0,0,0,0,0,0,0,0,0,0,0,0,0,0,0
363,3.0,2,2.45,3.171491567537525,3.171491567537525,31.9,35.0,35.0,0.0,0.0,0.0,5.0,5.0,20.0,0.0,0.0,0.0,0.0,0.0,0.0,0.0,0.0,0.0,0.0,0.0,0.0,0.0,0,0,0,0,0,0,0,0,0,0,0,0,0,0,0,0,BCC（立方）,0,0,0,0,0,1,0,0,0,0,0,0,0,0,0,0,0,0,0,0,0,0,0,0,0,0,0,0,0,0,0,0
303,2.5,2,1.08,2.968560560395723,2.968560560395723,26.16,13.61,44.04,6.91,0.0,2.1,13.21,2.7,0.0,0.0,0.3,0.0,15.72,0.0,1.4,0.0,0.0,0.0,0.0,0.0,0.0,0.0,0,0,0,0,0,0,0,0,0,0,0,0,0,0,0,0,BCC（立方）,0,0,0,0,0,1,0,0,0,0,0,0,0,0,1,0,0,0,0,0,0,0,0,0,0,0,0,0,0,0,0,0
303,5.0,2,1.63,2.974977049466336,2.974977049466336,26.33,15.62,44.04,6.91,0.0,2.1,11.21,2.7,0.0,0.0,0.3,0.0,15.72,0.0,1.4,0.0,0.0,0.0,0.0,0.0,0.0,0.0,0,0,0,0,0,0,0,0,0,0,0,0,0,0,0,0,BCC（立方）,0,0,0,0,0,1,0,0,0,0,0,0,0,0,1,0,0,0,0,0,0,0,0,0,0,0,0,0,0,0,0,0
303,5.0,2,1.69,2.983614370356656,2.983614370356656,26.56,17.62,44.04,6.91,0.0,2.1,9.21,2.7,0.0,0.0,0.3,0.0,15.72,0.0,1.4,0.0,0.0,0.0,0.0,0.0,0.0,0.0,0,0,0,0,0,0,0,0,0,0,0,0,0,0,0,0,BCC（立方）,0,0,0,0,0,1,0,0,0,0,0,0,0,0,1,0,0,0,0,0,0,0,0,0,0,0,0,0,0,0,0,0
303,5.0,2,1.72,2.988847480702055,2.988847480702055,26.7,19.62,44.04,6.91,0.0,2.1,7.21,2.7,0.0,0.0,0.3,0.0,15.72,0.0,1.4,0.0,0.0,0.0,0.0,0.0,0.0,0.0,0,0,0,0,0,0,0,0,0,0,0,0,0,0,0,0,BCC（立方）,0,0,0,0,0,1,0,0,0,0,0,0,0,0,1,0,0,0,0,0,0,0,0,0,0,0,0,0,0,0,0,0
303,5.0,2,1.81,3.003329636473135,3.003329636473135,27.09,21.62,44.04,6.91,0.0,2.1,5.21,2.7,0.0,0.0,0.3,0.0,15.72,0.0,1.4,0.0,0.0,0.0,0.0,0.0,0.0,0.0,0,0,0,0,0,0,0,0,0,0,0,0,0,0,0,0,BCC（立方）,0,0,0,0,0,1,0,0,0,0,0,0,0,0,1,0,0,0,0,0,0,0,0,0,0,0,0,0,0,0,0,0
303,5.0,2,1.85,3.009966850626268,3.009966850626268,27.27,23.62,44.04,6.91,0.0,2.1,3.2,2.7,0.0,0.0,0.3,0.0,15.72,0.0,1.4,0.0,0.0,0.0,0.0,0.0,0.0,0.0,0,0,0,0,0,0,0,0,0,0,0,0,0,0,0,0,BCC（立方）,0,0,0,0,0,1,0,0,0,0,0,0,0,0,1,0,0,0,0,0,0,0,0,0,0,0,0,0,0,0,0,0
303,5.0,2,1.86,3.016208566044637,3.016208566044637,27.44,25.63,44.04,6.91,0.0,2.1,1.2,2.7,0.0,0.0,0.3,0.0,15.72,0.0,1.4,0.0,0.0,0.0,0.0,0.0,0.0,0.0,0,0,0,0,0,0,0,0,0,0,0,0,0,0,0,0,BCC（立方）,0,0,0,0,0,1,0,0,0,0,0,0,0,0,1,0,0,0,0,0,0,0,0,0,0,0,0,0,0,0,0,0
303,3.0,1,3.1,3.053842688596924,3.053842688596924,28.48,37.0,40.0,23.0,0.0,0.0,0.0,0.0,0.0,0.0,0.0,0.0,0.0,0.0,0.0,0.0,0.0,0.0,0.0,0.0,0.0,0.0,0,0,0,0,0,0,0,0,0,0,0,0,0,0,0,0,BCC（立方）,0,0,0,0,0,1,0,0,0,0,0,0,0,0,0,0,0,0,0,0,0,0,0,0,0,0,0,0,0,0,0,0
333,3.0,1,2.57,3.053842688596924,3.053842688596924,28.48,37.0,40.0,23.0,0.0,0.0,0.0,0.0,0.0,0.0,0.0,0.0,0.0,0.0,0.0,0.0,0.0,0.0,0.0,0.0,0.0,0.0,0,0,0,0,0,0,0,0,0,0,0,0,0,0,0,0,BCC（立方）,0,0,0,0,0,1,0,0,0,0,0,0,0,0,0,0,0,0,0,0,0,0,0,0,0,0,0,0,0,0,0,0
363,3.0,1,2.37,3.053842688596924,3.053842688596924,28.48,37.0,40.0,23.0,0.0,0.0,0.0,0.0,0.0,0.0,0.0,0.0,0.0,0.0,0.0,0.0,0.0,0.0,0.0,0.0,0.0,0.0,0,0,0,0,0,0,0,0,0,0,0,0,0,0,0,0,BCC（立方）,0,0,0,0,0,1,0,0,0,0,0,0,0,0,0,0,0,0,0,0,0,0,0,0,0,0,0,0,0,0,0,0
303,3.0,1,2.85,3.067719130462089,3.067719130462089,28.87,22.08,23.87,13.72,0.0,17.88,0.0,0.0,0.0,0.0,0.0,0.0,21.85,0.0,0.0,0.6,0.0,0.0,0.0,0.0,0.0,0.0,0,0,0,0,0,0,0,1,0,0,0,0,0,0,1,0,BCC（立方）,0,0,0,0,0,1,0,0,0,0,0,0,0,0,1,0,0,0,0,0,0,0,0,0,0,0,0,0,0,0,0,0
333,3.0,1,2.27,3.067719130462089,3.067719130462089,28.87,22.08,23.87,13.72,0.0,17.88,0.0,0.0,0.0,0.0,0.0,0.0,21.85,0.0,0.0,0.6,0.0,0.0,0.0,0.0,0.0,0.0,0,0,0,0,0,0,0,1,0,0,0,0,0,0,1,0,BCC（立方）,0,0,0,0,0,1,0,0,0,0,0,0,0,0,1,0,0,0,0,0,0,0,0,0,0,0,0,0,0,0,0,0
363,3.0,1,2.04,3.067719130462089,3.067719130462089,28.87,22.08,23.87,13.72,0.0,17.88,0.0,0.0,0.0,0.0,0.0,0.0,21.85,0.0,0.0,0.6,0.0,0.0,0.0,0.0,0.0,0.0,0,0,0,0,0,0,0,1,0,0,0,0,0,0,1,0,BCC（立方）,0,0,0,0,0,1,0,0,0,0,0,0,0,0,1,0,0,0,0,0,0,0,0,0,0,0,0,0,0,0,0,0
303,3.0,1,2.95,3.060974528343019,3.060974528343019,28.68,21.48,23.22,13.35,0.0,17.03,0.0,0.0,0.0,0.0,0.0,0.0,24.33,0.0,0.0,0.58,0.0,0.0,0.0,0.0,0.0,0.0,0,0,0,0,0,0,0,1,0,0,0,0,0,0,1,0,BCC（立方）,0,0,0,0,0,1,0,0,0,0,0,0,0,0,1,0,0,0,0,0,0,0,0,0,0,0,0,0,0,0,0,0
333,3.0,1,2.34,3.060974528343019,3.060974528343019,28.68,21.48,23.22,13.35,0.0,17.03,0.0,0.0,0.0,0.0,0.0,0.0,24.33,0.0,0.0,0.58,0.0,0.0,0.0,0.0,0.0,0.0,0,0,0,0,0,0,0,1,0,0,0,0,0,0,1,0,BCC（立方）,0,0,0,0,0,1,0,0,0,0,0,0,0,0,1,0,0,0,0,0,0,0,0,0,0,0,0,0,0,0,0,0
363,3.0,1,2.07,3.060974528343019,3.060974528343019,28.68,21.48,23.22,13.35,0.0,17.03,0.0,0.0,0.0,0.0,0.0,0.0,24.33,0.0,0.0,0.58,0.0,0.0,0.0,0.0,0.0,0.0,0,0,0,0,0,0,0,1,0,0,0,0,0,0,1,0,BCC（立方）,0,0,0,0,0,1,0,0,0,0,0,0,0,0,1,0,0,0,0,0,0,0,0,0,0,0,0,0,0,0,0,0
303,3.0,1,3.03,3.058125783534594,3.058125783534594,28.6,22.11,23.91,13.75,0.0,10.93,0.0,0.0,0.0,0.0,0.0,0.0,28.7,0.0,0.0,0.6,0.0,0.0,0.0,0.0,0.0,0.0,0,0,0,0,0,0,0,1,0,0,0,0,0,0,1,0,BCC（立方）,0,0,0,0,0,1,0,0,0,0,0,0,0,0,1,0,0,0,0,0,0,0,0,0,0,0,0,0,0,0,0,0
333,3.0,1,2.41,3.058125783534594,3.058125783534594,28.6,22.11,23.91,13.75,0.0,10.93,0.0,0.0,0.0,0.0,0.0,0.0,28.7,0.0,0.0,0.6,0.0,0.0,0.0,0.0,0.0,0.0,0,0,0,0,0,0,0,1,0,0,0,0,0,0,1,0,BCC（立方）,0,0,0,0,0,1,0,0,0,0,0,0,0,0,1,0,0,0,0,0,0,0,0,0,0,0,0,0,0,0,0,0
363,3.0,1,2.02,3.058125783534594,3.058125783534594,28.6,22.11,23.91,13.75,0.0,10.93,0.0,0.0,0.0,0.0,0.0,0.0,28.7,0.0,0.0,0.6,0.0,0.0,0.0,0.0,0.0,0.0,0,0,0,0,0,0,0,1,0,0,0,0,0,0,1,0,BCC（立方）,0,0,0,0,0,1,0,0,0,0,0,0,0,0,1,0,0,0,0,0,0,0,0,0,0,0,0,0,0,0,0,0
